Repository: Gotzias/VT-IAST

# VT-IAST
Variable Temperature Ideal Adsorbed Solution Theory

The Ideal Adsorbed Solution Theory (IAST) is a thermodynamic framework used to predict multi-component adsorption behavior based on single-component adsorption data at a specific temperature. IAST is versatile and applicable under varying conditions and variables. In this work, we introduce Variable Temperature IAST (VT-IAST), an extension of IAST that broadens its applicability by interpolating single-component adsorption isotherms across a temperature range, using the Clausius-Clapeyron equation. This extention allows for deeper insights into surface properties and selective adsorption in four distinct porous samples. These samples are tested using binary and ternary mixtures of \(CO_2\), \(N_2\), and \(O_2\), at pressures up to 10 bar and temperatures between 283 K to 313 K. VT-IAST proves to be both robust and efficient for material screening and system optimization, and is designed to integrate smoothly with commercial gas adsorption instrument software. This integration enables researchers to explore a wider range of conditions and materials, potentially accelerating the discovery of advanced adsorbents with superior performance.

File: Alumina_N2_isotherm_313K.dat
p(mbar)	loading(mmol/g)
0	0
253.393009	0.0168
502.845809	0.0217
752.706209	0.0275
1002.838309	0.033
1502.695209	0.0419
2002.823209	0.052
2502.272209	0.0629
3003.080209	0.0743
4001.978209	0.0937
5001.420209	0.11736
6001.948209	0.13311
8000.968209	0.17377
9994.144209	0.21152
12000.227209	0.24832
13980.767209	0.28504
15977.617209	0.32041
17997.147209	0.35468
19498.757209	0.38075

File: WS2050_CO2_isotherm_283K.dat
p(mbar)	loading(mmol/g)
248.230011	0.42944
497.818711	0.69124
748.086711	0.90524
997.947111	1.09122
1497.667711	1.4083
1997.388711	1.68087
2497.652711	1.92257
2997.237711	2.14146
3996.407711	2.52521
4996.256711	2.86143
5995.698711	3.16188
7987.924711	3.67851
9986.942711	4.12624
11986.917711	4.52593
13968.407711	4.88508
15965.387711	5.22218
17965.087711	5.53927
19485.847711	5.77329

File: WS2050_CO2_isotherm_298K.dat
p(mbar)	loading(mmol/g)
0	0
49.184043	0.09356
99.319173	0.15583
151.764083	0.18598
248.909383	0.27682
499.177383	0.46859
749.173583	0.62946
998.898183	0.77013
1498.619183	1.01545
1998.747183	1.22906
2498.740183	1.42101
2998.189183	1.59615
3997.630183	1.90687
4997.752183	2.18315
5997.465183	2.43076
7993.088183	2.86354
9993.873183	3.23884
11991.531183	3.56935
13968.811183	3.86435
15967.021183	4.14065
17969.571183	4.3936
19496.581183	4.58076

File: WS2050_CO2_isotherm_313K.dat
p(mbar)	loading(mmol/g)
0	0
49.048183	0.06443
99.455053	0.10715
148.503183	0.14404
249.181083	0.21062
498.769783	0.34489
748.494283	0.46851
998.490583	0.57585
1498.619183	0.76455
1998.340183	0.93726
2498.332183	1.09343
2997.917183	1.23017
3997.495183	1.48521
4997.344183	1.71461
5996.786183	1.92492
7994.718183	2.29244
9994.009183	2.61283
11972.511183	2.90297
13988.381183	3.16712
15987.401183	3.41459
17968.351183	3.64545
19462.211183	3.79284

File: WS2050_N2_isotherm_283K.dat
p(mbar)	loading(mmol/g)
47.825368	0.00458
98.232228	0.0082
147.008708	0.01161
247.414808	0.01854
497.682808	0.0347
747.543208	0.05029
997.267808	0.06518
1497.396508	0.09431
1997.388508	0.12202
2497.381508	0.14904
2997.373508	0.17485
3996.815508	0.22455
4996.800508	0.272
5997.057508	0.31768
7995.125508	0.40367
9994.145508	0.48344
11995.882508	0.55816
13994.492508	0.62848
15973.542508	0.6944
17993.212508	0.75881
19476.202508	0.80401

File: WS2050_N2_isotherm_298K.dat
p(mbar)	loading(mmol/g)
0	0
50.135116	0.00918
100.406106	0.01145
149.318386	0.01383
250.132186	0.01868
499.584986	0.03038
749.717086	0.04142
999.713386	0.05239
1499.570386	0.07434
1999.291386	0.09588
2499.283386	0.11683
2999.140386	0.13721
3998.717386	0.17662
4998.159386	0.21499
5998.144386	0.25215
7996.756386	0.32184
9996.454386	0.38808
11990.446386	0.44995
13994.896386	0.51027
15994.326386	0.56607
17993.756386	0.62086
19492.776386	0.66015

File: WS2050_N2_isotherm_313K.dat
p(mbar)	loading(mmol/g)
0	0
50.270992	0.00864
100.541982	0.01014
149.454262	0.01193
250.268062	0.01558
499.856662	0.02439
749.852962	0.03289
999.713362	0.041
1499.570262	0.05666
1999.427262	0.07247
2499.419262	0.08816
2999.140262	0.10432
3998.310262	0.14246
4998.431262	0.17095
5998.144262	0.20395
7997.028262	0.26094
9995.775262	0.31916
11991.402262	0.37278
13994.762262	0.42693
15994.192262	0.478
17991.992262	0.52501
19475.252262	0.56655

File: WS2050_O2_isotherm_283K.dat
p(mbar)	loading(mmol/g)
49.319927	0.00981
99.455037	0.01318
148.367317	0.01676
249.452817	0.02347
498.633917	0.03899
748.766017	0.05407
998.354717	0.06827
1498.619317	0.09583
1998.340317	0.12238
2498.332317	0.14874
2998.325317	0.174
3998.038317	0.22282
4997.751317	0.27032
5997.057317	0.31579
7995.669317	0.40281
9994.823317	0.48529
11991.805317	0.56339
13993.675317	0.63791
15994.325317	0.7092
17973.505317	0.77779
19492.915317	0.82807

File: WS2050_O2_isotherm_298K.dat
p(mbar)	loading(mmol/g)
0	0
48.912312	0.00871
99.319172	0.01126
148.367352	0.01377
249.045252	0.01873
498.498052	0.03019
748.358452	0.04131
998.626452	0.0522
1498.211452	0.07417
1998.339452	0.09497
2498.332452	0.11575
2997.917452	0.13568
3997.766452	0.17474
4997.072452	0.21277
5996.921452	0.25008
7995.669452	0.32083
9994.960452	0.38904
11995.609452	0.45436
13995.169452	0.51657
15995.139452	0.57619
17993.209452	0.63415
19477.699452	0.67653

File: WS2050_O2_isotherm_313K.dat
p(mbar)	loading(mmol/g)
0	0
48.232979	0.00839
98.503969	0.01046
147.280449	0.01245
247.958249	0.01638
497.682849	0.02527
747.679049	0.0337
997.675349	0.04145
1497.396249	0.05653
1997.524249	0.07196
2497.381249	0.08712
2997.102249	0.10491
3996.815249	0.14094
4996.800249	0.17337
5996.514249	0.20197
7995.533249	0.26592
9994.009249	0.31984
11994.254249	0.37819
13992.044249	0.43818
15991.744249	0.48912
17992.664249	0.54419
19488.164249	0.58113

File: XLBFK-12_CO2_isotherm_283K.dat
p(mbar)	loading(mmol/g)
48.097107	3.17792
99.455037	3.8199
148.367317	4.15101
248.773517	4.54136
498.498017	5.00597
749.173717	5.25162
998.626417	5.41511
1498.211317	5.62954
1997.796317	5.77494
2498.060317	5.88364
2997.781317	5.96933
3997.223317	6.09536
4996.800317	6.1893
5997.600317	6.26242
7993.903317	6.36722
9991.155317	6.4428
11989.765317	6.49783
13988.925317	6.53765
15991.885317	6.56666
17948.105317	6.59236
19463.835317	6.6061

File: XLBFK-12_CO2_isotherm_298K.dat
p(mbar)	loading(mmol/g)
0	0
46.874302	2.82906
97.824632	3.43767
146.872842	3.77422
247.686542	4.18734
497.275242	4.69013
747.135642	4.95705
997.131942	5.1342
1496.716642	5.36864
1996.845642	5.52559
2496.565642	5.6426
2996.286642	5.73512
3996.271642	5.87341
4995.849642	5.97645
5995.155642	6.05693
7994.038642	6.17238
9991.698642	6.25616
11986.776642	6.31743
13989.056642	6.36426
15987.126642	6.40129
17983.426642	6.43168
19457.316642	6.45794

File: XLBFK-12_CO2_isotherm_313K.dat
p(mbar)	loading(mmol/g)
0	0
47.689504	2.83765
98.368104	3.40225
147.416314	3.72176
248.365914	4.12696
498.226314	4.63664
747.814914	4.91366
997.811214	5.10068
1497.396114	5.35078
1997.253114	5.52488
2497.109114	5.65022
2996.694114	5.74892
3996.272114	5.89924
4995.985114	6.01176
5995.563114	6.09736
7978.957114	6.23223
9992.242114	6.32429
11966.940114	6.40091
13964.870114	6.45967
15984.000114	6.5122
17953.400114	6.55155
19478.380114	6.58343

File: XLBFK-12_N2_isotherm_283K.dat
p(mbar)	loading(mmol/g)
47.417773	0.03634
96.873563	0.07094
145.921773	0.10453
246.599573	0.17113
496.459973	0.32546
746.320373	0.46699
996.452573	0.59759
1496.309573	0.83056
1995.894573	1.03409
2495.614573	1.21316
2996.286573	1.37297
3995.592573	1.64539
4994.626573	1.87154
5995.562573	2.06263
7993.902573	2.3701
9991.563573	2.61094
11996.555573	2.80518
13992.045573	2.96636
15990.655573	3.10282
17993.755573	3.22142
19491.285573	3.30273

File: XLBFK-12_N2_isotherm_298K.dat
p(mbar)	loading(mmol/g)
0	0
48.232979	0.0297
98.368119	0.05196
147.416249	0.07368
247.822449	0.11733
497.818649	0.22098
748.494249	0.31896
997.811249	0.41113
1497.532249	0.58177
1997.253249	0.73671
2497.245249	0.87753
2997.374249	1.00657
3996.815249	1.23314
4996.665249	1.43152
5995.699249	1.60287
7994.446249	1.88877
9994.280249	2.11909
11995.204249	2.31333
13994.624249	2.47549
15994.324249	2.61585
17989.954249	2.73877
19493.054249	2.82137

File: XLBFK-12_N2_isotherm_313K.dat
p(mbar)	loading(mmol/g)
0	0
48.640575	0.02224
98.911565	0.03712
147.823845	0.05156
248.230045	0.08086
498.090445	0.15118
747.950845	0.21826
997.947145	0.28197
1497.939845	0.40249
1997.660845	0.51629
2497.788845	0.62457
2997.237845	0.72716
3997.222845	0.91122
4997.207845	1.08023
5996.513845	1.22501
7995.804845	1.4785
9994.144845	1.68708
11994.791845	1.87003
13992.181845	2.03297
15993.921845	2.17373
17990.361845	2.29705
19494.541845	2.3784

File: XLBFK-12_O2_isotherm_283K.dat
p(mbar)	loading(mmol/g)
0	0
48.504711	0.04782
99.183311	0.0878
147.959711	0.12612
248.637611	0.17454
498.362111	0.25035
748.901911	0.31446
998.218811	0.37177
1498.075711	0.46227
1997.796711	0.55455
2497.652711	0.6419
2997.645711	0.72515
3997.630711	0.87854
4997.208711	1.02521
5996.921711	1.16621
7995.533711	1.41844
9994.823711	1.64959
11995.067711	1.85853
13995.577711	2.04722
15993.917711	2.21869
17992.937711	2.37452
19490.067711	2.48294

File: XLBFK-12_O2_isotherm_298K.dat
p(mbar)	loading(mmol/g)
0	0
48.368845	0.0151
98.503965	0.04372
147.959745	0.07792
248.637645	0.12798
498.090445	0.20443
748.086645	0.27554
997.811245	0.34443
1497.667845	0.45429
1997.660845	0.55988
2497.380845	0.65777
2997.101845	0.74782
3997.766845	0.87909
4996.664845	1.01041
5996.649845	1.13603
7995.668845	1.35411
9995.095845	1.55158
11994.521845	1.73331
13993.811845	1.89757
15994.191845	2.05198
17991.581845	2.19167
19492.641845	2.29205

File: XLBFK-12_O2_isotherm_313K.dat
p(mbar)	loading(mmol/g)
0	0
49.184047	0.0237
99.183307	0.03247
148.367317	0.03921
249.045217	0.05161
498.633917	0.07979
748.358417	0.10728
998.490617	0.13377
1498.483317	0.18447
1998.340317	0.23614
2497.789317	0.29042
2998.053317	0.35019
3997.494317	0.44642
4997.072317	0.54728
5996.921317	0.65048
7995.125317	0.82414
9992.786317	0.99568
11993.165317	1.15223
13995.715317	1.29583
15988.755317	1.44883
17987.095317	1.58029
19482.315317	1.68411

File: XLBFK-16_CO2_isotherm_283K.dat
p(mbar)	loading(mmol/g)
0	0
253.528798	5.16514
506.106598	5.56885
755.966998	5.78796
1005.827398	5.93962
1505.412898	6.14352
2005.948898	6.28465
2504.989898	6.39075
3005.933898	6.47513
4003.880898	6.6017
5004.952898	6.69513
6002.763898	6.76872
7987.924898	6.87186
9997.269898	6.94596
12002.133898	6.99887
13992.993898	7.03797
15998.813898	7.06628
17958.433898	7.08772
19496.043898	7.0998

File: XLBFK-16_CO2_isotherm_298K.dat
p(mbar)	loading(mmol/g)
0	0
253.528796	4.67809
505.563096	5.12006
755.559396	5.35933
1005.691596	5.52237
1505.684296	5.74131
2005.405296	5.89159
2505.533296	6.00568
3005.254296	6.09627
4004.695296	6.23245
5003.186296	6.33306
6004.801296	6.41342
8002.326296	6.52891
10001.210296	6.61234
12002.536296	6.67434
13991.366296	6.7219
15968.646296	6.75858
17966.856296	6.79144
19470.366296	6.80838

File: XLBFK-16_CO2_isotherm_313K.dat
p(mbar)	loading(mmol/g)
0	0
255.023436	4.1721
507.465236	4.65561
756.782236	4.91789
1006.642636	5.09652
1506.635236	5.33889
2006.220236	5.50617
2506.484236	5.62827
3006.069236	5.72777
4005.511236	5.87334
5004.817236	5.98554
6004.802236	6.0711
8001.919236	6.20021
9998.900236	6.29569
11997.243236	6.37076
13977.233236	6.43256
15975.443236	6.47867
17967.943236	6.51443
19477.973236	6.54436

File: XLBFK-16_N2_isotherm_283K.dat
p(mbar)	loading(mmol/g)
0	0
255.295129	0.1827
505.155529	0.34399
755.151829	0.49193
1005.148129	0.62907
1505.140829	0.87164
2004.997829	1.08346
2504.853829	1.26916
3004.710829	1.43418
4004.559829	1.71424
5004.137829	1.94613
6003.850829	2.14131
8002.190829	2.45235
10002.160829	2.69492
11985.822829	2.88826
14001.422829	3.05225
15997.592829	3.18958
18000.142829	3.30927
19486.262829	3.38901

File: XLBFK-16_N2_isotherm_298K.dat
p(mbar)	loading(mmol/g)
0	0
256.246233	0.12887
506.106633	0.23938
756.238733	0.34483
1006.235033	0.44383
1505.820033	0.62788
2006.084033	0.79352
2505.941033	0.94368
3005.662033	1.08115
4005.239033	1.32229
5005.224033	1.5297
6005.345033	1.70913
8003.821033	2.00625
10003.112033	2.24506
12004.578033	2.44175
14003.328033	2.60746
15983.998033	2.74862
18001.498033	2.87482
19499.848033	2.95856

File: XLBFK-16_N2_isotherm_313K.dat
p(mbar)	loading(mmol/g)
0	0
256.110367	0.09431
506.106567	0.17338
756.102867	0.2496
1005.963267	0.32269
1505.820167	0.46018
2006.084167	0.58833
2506.077167	0.70791
3006.069167	0.82222
4005.647167	1.02789
5005.224167	1.20456
6005.073167	1.36555
8004.228167	1.63715
10003.928167	1.86189
11988.952167	2.05109
13979.822167	2.21482
16002.482167	2.36295
17994.572167	2.48854
19487.072167	2.57273

File: XLBFK-16_O2_isotherm_283K.dat
p(mbar)	loading(mmol/g)
0	0
256.789633	0.04863
506.106633	0.09237
756.102833	0.13602
1006.099133	0.17904
1505.956033	0.2636
2005.948033	0.34618
2505.941033	0.42705
3005.526033	0.50597
4005.647033	0.65818
5005.089033	0.80395
6005.073033	0.94346
8003.278033	1.20146
10002.296033	1.4367
11988.408033	1.64785
13984.978033	1.84099
16002.348033	2.01911
18001.228033	2.17941
19502.018033	2.29127

File: XLBFK-16_O2_isotherm_298K.dat
p(mbar)	loading(mmol/g)
0	0
256.517934	0.03908
506.650034	0.07218
756.646334	0.1052
1006.506734	0.13797
1506.363634	0.20282
2006.491634	0.26687
2506.348634	0.32958
3006.205634	0.39129
4005.782634	0.51052
5005.224634	0.62565
6005.616634	0.73715
8002.733634	0.94578
10003.519634	1.1401
12003.625634	1.31943
14003.455634	1.48475
15983.455634	1.63732
18001.365634	1.78071
19501.475634	1.88151

File: XLBFK-16_O2_isotherm_313K.dat
p(mbar)	loading(mmol/g)
0	0
256.517967	0.03142
505.834867	0.05727
755.966967	0.08359
1005.963267	0.10943
1505.684167	0.16011
2005.948167	0.21079
2505.941167	0.26206
3005.933167	0.31356
4005.375167	0.41013
5004.953167	0.50341
6004.937167	0.59654
8003.142167	0.76856
10002.840167	0.93268
11997.922167	1.08513
14003.192167	1.23109
16002.892167	1.36596
18001.092167	1.4929
19502.022167	1.58708
