Repository: Gotzias/VT-IAST

# VT-IAST
Variable Temperature Ideal Adsorbed Solution Theory

The Ideal Adsorbed Solution Theory (IAST) is a thermodynamic framework used to predict multi-component adsorption behavior based on single-component adsorption data at a specific temperature. IAST is versatile and applicable under varying conditions and variables. In this work, we introduce Variable Temperature IAST (VT-IAST), an extension of IAST that broadens its applicability by interpolating single-component adsorption isotherms across a temperature range, using the Clausius-Clapeyron equation. This extention allows for deeper insights into surface properties and selective adsorption in four distinct porous samples. These samples are tested using binary and ternary mixtures of \(CO_2\), \(N_2\), and \(O_2\), at pressures up to 10 bar and temperatures between 283 K to 313 K. VT-IAST proves to be both robust and efficient for material screening and system optimization, and is designed to integrate smoothly with commercial gas adsorption instrument software. This integration enables researchers to explore a wider range of conditions and materials, potentially accelerating the discovery of advanced adsorbents with superior performance.

File: Alumina_CO2_isotherm_283K.dat
p(mbar)	loading(mmol/g)
0	0
251.762541	0.67189
501.758841	0.88761
751.755141	1.043
1002.023141	1.15902
1501.608141	1.33993
2001.057141	1.49864
2501.321141	1.62148
3001.042141	1.72953
4000.212141	1.90977
4997.888141	2.06543
5996.242141	2.20591
7995.669141	2.44403
9988.573141	2.65921
11983.786141	2.86387
13982.396141	3.06116
15979.376141	3.25768
17942.936141	3.58214
18001.366141	3.58257
19473.626141	3.7217

File: Alumina_CO2_isotherm_298K.dat
p(mbar)	loading(mmol/g)
0	0
252.713675	0.55306
502.845775	0.73501
752.977875	0.86866
1002.974175	0.96842
1502.695075	1.12641
2002.416075	1.26028
2502.272075	1.37303
3002.401075	1.47401
3999.940075	1.6356
4999.382075	1.77733
5998.416075	1.9027
7998.114075	2.11121
9990.748075	2.29434
11989.093075	2.45999
13981.723075	2.61429
15979.383075	2.76124
17973.783075	2.90351
19476.473075	3.01003

File: Alumina_CO2_isotherm_313K.dat
p(mbar)	loading(mmol/g)
0	0
254.072319	0.46825
504.068619	0.61606
754.064819	0.72656
1004.197019	0.80796
1503.918019	0.94527
2003.639019	1.06299
2503.359019	1.16585
3002.944019	1.25986
4002.658019	1.40769
5001.556019	1.53316
5999.911019	1.64896
7997.571019	1.85352
9993.873019	2.01854
11987.590019	2.17717
13981.990019	2.32332
15979.110019	2.4528
17973.780019	2.58024
19477.560019	2.67838

File: Alumina_N2_isotherm_283K.dat
p(mbar)	loading(mmol/g)
0	0
252.713609	0.02071
502.845809	0.03095
753.113809	0.0417
1002.838309	0.05114
1502.695209	0.06852
2002.687209	0.0854
2502.816209	0.10139
3002.265209	0.11641
4001.571209	0.14489
5003.186209	0.17253
6001.405209	0.20002
7999.337209	0.2512
9999.035209	0.30029
11999.687209	0.34821
13998.157209	0.39393
16000.437209	0.43831
17995.247209	0.48195
19493.867209	0.51427

File: Alumina_N2_isotherm_298K.dat
p(mbar)	loading(mmol/g)
0	0
252.577744	0.0154
502.709944	0.0203
752.842044	0.0278
1003.110044	0.0349
1502.559344	0.0483
2002.551344	0.06179
2502.136344	0.07405
3002.536344	0.08647
4001.842344	0.10976
5001.556344	0.1331
6001.269344	0.15576
8000.017344	0.1991
9998.085344	0.24084
11998.871344	0.28204
13991.771344	0.32135
15996.361344	0.35928
17998.101344	0.39726
19498.221344	0.42475

File: Alumina_O2_isotherm_283K.dat
p(mbar)	loading(mmol/g)
0	0
252.849513	0.0159
502.438213	0.0219
752.162713	0.028
1002.566613	0.034
1502.287613	0.0464
2002.279613	0.059
2502.680613	0.071
3002.264613	0.0829
4001.298613	0.10612
5001.012613	0.12952
6000.046613	0.15328
8002.054613	0.19849
9998.084613	0.24392
11983.109613	0.28754
13990.689613	0.33108
15979.649613	0.37316
17997.559613	0.41639
19495.229613	0.44834

File: Alumina_O2_isotherm_298K.dat
p(mbar)	loading(mmol/g)
0	0
252.441913	0.0151
502.709913	0.0208
752.570313	0.0268
1002.702513	0.0326
1502.287613	0.0438
2002.279613	0.0552
2502.272613	0.0662
3002.129613	0.0768
4001.570613	0.0973
5001.555613	0.11791
6000.861613	0.13843
7999.065613	0.17783
9998.357613	0.21694
11999.549613	0.25535
13998.029613	0.2935
15997.859613	0.33046
17995.659613	0.36734
19481.099613	0.39543

File: Alumina_O2_isotherm_313K.dat
p(mbar)	loading(mmol/g)
0	0
252.985409	0.0122
502.845809	0.0164
752.706209	0.0206
1002.702509	0.0241
1502.831209	0.0311
2002.416209	0.0397
2502.136209	0.0503
3002.537209	0.0585
4001.842209	0.0767
5001.420209	0.0986
6001.677209	0.11551
8000.424209	0.15036
9999.172209	0.18616
12000.097209	0.22055
13998.297209	0.25918
15994.597209	0.29492
18002.177209	0.33015
19494.407209	0.35579
